Repository: lcs31415926/CLAMP

# CLAMP
CLAMP（atalyst Layer Analysis through Multiphysics Process-chain）

File: 4. 龟裂模型/龟裂模型/龟裂.md
质子交换膜燃料电池

核心是膜电极组件MEA

电极层 由嵌入全氟磺酸PFSA 离聚物网络的炭黑载体颗粒上的催化剂颗粒（通常是Pt）组成（Holdcroft，

2014；Uchida，199519961998）。

炭黑颗粒提供该层的导电性，而离聚物控制电极内的质子传输。PFSA离聚物由疏水性四氟乙烯骨 架 和 带 有 磺 酸 端 基 的 亲 水 性 全 氟 乙 烯 基 醚 侧 链 组 成（Mauritz&Moore，2004）。将离聚物掺入催化剂层（CL）增加了接触聚物、催化剂和反应气体之间的面积，从而影响燃料电池的性能

离聚物的特征在于其当量（EW），其定义为每摩尔磺酸基团的干燥离聚物质量（Mauritz&Moore，2004）。当量约为1000-1100g/mol SO3的长侧链PFSA离聚物Nafion®仍然是最常用和研究的离聚物。

由于其增强的质子传导性、更高的玻璃化转变温度和更好的热稳定性，具有较低EW的短侧链（SSC）离聚物最近变得更加流行（Jeon等人，2010；Kreuer等人，2008；Marrony等人，2013）。

**SSC离聚物已被证明可以改善燃料电池性能，因为电极层更多孔，并且实现了催化剂颗粒的更好覆盖**

为了获得最佳的燃料电池性能，使用适量的离聚物是必不可少的，因为离聚物含量会影响离子电导率、催化活性、电子传输和通过该层的气体渗透性。

在离聚物含量过低的情况下，催化剂颗粒被离聚物覆盖不足，因此催化剂利用率和离子电导率较差，而网络提供了良好的电子传导。

在最佳离聚物浓度下，形成了足够的离子和电子传输渗透网络。

**然而，当离聚物含量增加时超过最佳浓度，尽管离子导电性仍然良好，但电子通路和气体扩散受到阻碍。此外，已经表明，增加炭黑层中的聚合物含量会降低孔隙率。**

最终电极层中存在两种不同的特征孔径，即直径 小于10-100nm的初级孔和 较大的次级孔

由于初级孔不受聚合物的影响，因此通过连续添加离聚物来堵塞次级孔。初级孔是由初级颗粒组成的炭黑聚集体内的空隙，而次级孔是聚集体内的空间。

甚至区分了碳初级颗粒内的微孔（<2 nm）、聚集体内的中孔（2-20 nm）和大孔，大孔是聚集体之间的空隙（>50 nm）。随着离聚物含量的增加，孔体积减小，Pt/C颗粒的活性表面积减小（Yu等人，2015）。最佳离聚物与碳（I/C）比取决于离聚物和炭黑的材料特性以及炭黑颗粒的铂负载量，因此需要为每种材料匹配确定。

对于电极层制备，通过刮刀将由催化剂颗粒和分散在溶剂中的PFSA离 聚 物 组 成 的 催 化 剂 油 墨 涂 覆 在 贴 花 基 材 上 。文献中描述了其他几种涂层和工艺方法，例如喷涂技术和在离聚物膜或气体扩散层上的直接涂层。选择合适的溶剂组合物对于获得高质量的电极层至关重要。几个研究小组已经表明，使用慢干（高沸）-熔点）溶剂导致薄膜内干燥应力降低和裂纹形成减少。

催化剂层的结构和形态决定了燃料电池的性能。除了由材料成分和性能决定外，电极结构还主要受到油墨中催化剂颗粒、离聚物和溶剂之间以及干燥过程中的相互作用的影响。因此，许多研究小组对离聚物、催化剂和溶剂之间的复杂相互作用进行了广泛的研究。

离聚物作为炭黑颗粒的稳定剂，在提高油墨稳定性方面发挥着重要作用。通过一系列在不同分散介质中的实验，Shukla等人开发了一个模型来描述油墨的稳定性和聚集速率，该模型综合考虑了范德华引力和库仑斥力的作用。多项关于离聚物在炭黑或炭黑/铂颗粒上吸附行为的研究显示，**吸附的离聚物量受炭黑可接触的表面积及其表面官能团的影响。**这些研究还指出，**由于离聚物的稳定作用，炭黑团聚体尺寸得以减小，减少了颗粒间的吸引力，从而降低了悬浮液的粘度。**然而，**当催化剂或炭黑颗粒的数量增加时，由于颗粒间距离的缩小导致吸引力增强，粘度反而会增加。**Komoda等人（2009）进一步发现，**粘度可以作为混合过程中颗粒团聚形成和破坏的有效指标，而Pt/C颗粒的分散程度则高度依赖于浆料中Nafion的含量。**

，粘度主要决定薄膜厚度，与悬浮液的成分无关。离聚物/催化剂配方研究的主要重点是电化学燃料电池性能，聚合物与碳比对催化剂层形态的影响研究很少。

研究的重点往往放在离聚物/催化剂配方对电化学燃料电池性能的影响上，而**关于聚合物与碳比率对催化剂层形态影响的研究相对较少。**尤其**在电极形成过程中，防止开裂至关重要，因为开裂可能导致气体泄漏、质子和电流路径中断及层内部积水等问题。**不过，Ahn等人（2018）的一项最新研究却发现，**在阴极层中引导产生的裂纹能够通过改善水传输来提升MEA的性能。为了深入理解离聚物/催化剂相互作用对成膜过程尤其是层开裂行为的影响，**==本研究考察了炭黑类型和I/C重量比对仅使用离聚物和两种不含催化剂颗粒的炭黑类型的假催化剂层的悬浮性能、干燥行为和层特性的具体影响。==特别地，研究关注了干燥和裂解过程中的机制，尽管已有大量文献描述和探讨了胶体膜干燥过程中的机制，但多数实验和模拟均采用单分散球形模型粒子进行。

本研究旨在通过形成由离聚物和分形炭黑组成的复合层，探索炭黑类型和离聚物浓度对质子交换膜燃料电池(PEMFC)电极层的悬浮性能、成膜和干燥过程的影响（Holdcroft, 2014）。通过这项研究，我们希望填补现有知识的空白，并为优化PEM燃料电池电极材料的设计提供新的见解。

悬浮液性能对后期层特性的影响，特别是在开裂方向，不仅开裂而且催化剂层的最终形态取决于离析物

以下是对您上传的论文 **《龟裂模型》** 的详细介绍，涵盖背景、研究目标、实验方法、结果分析及结论等部分。

------

### **1. 背景与研究意义**

燃料电池的核心组件是膜电极组件（MEA），其中电极层的微观结构直接影响燃料电池的性能。电极层通常由催化剂（如铂）负载在碳黑载体上，并嵌入离聚物网络中。

- **碳黑的作用：** 提供电导路径。
- **离聚物的作用：** 促进质子传导，同时作为分散剂改善颗粒的稳定性。

在薄膜涂层过程中，溶剂的蒸发和固化可能导致裂纹的形成。这些裂纹会破坏电极层的导电性、气体扩散路径和机械强度，从而降低燃料电池的效率。因此，如何通过优化材料配比和工艺条件来控制裂纹生成和薄膜的孔隙率是一个重要研究方向。

------

### **2. 研究目标**

论文旨在：

- 探讨离聚物与碳黑质量比（I/C）的变化对分散液稳定性、涂层薄膜厚度、孔隙率和裂纹行为的影响。
- 研究两种不同类型的碳黑（低分枝结构的 CB1 和高分枝结构的 CB2）在薄膜形成中的作用机制。
- 分析干燥过程中悬浮液的结构变化和应力释放机制。

------

### **3. 实验设计**

#### **3.1 材料与配方**

- **离聚物：** Aquivion D79-25BS，短侧链（SSC）离聚物，等效重量（EW）790 g/mol，离聚物粒径约 7-8 nm。
- 碳黑：
  - CB1：低分枝碳黑（Vulcan XC 72），比表面积 223.6 m²/g，较低的油吸附值（200 mL/100g）。
  - CB2：高分枝碳黑，比表面积 773.3 m²/g，高油吸附值（320 mL/100g）。
- **溶剂：** 87% 二乙酮醇（DAA）和 13% 去离子水的混合物。
- **配比：** 调整 I/C 比例（0 至 1.0），碳黑浓度固定为 4 wt%，离聚物浓度根据 I/C 比例变化。

#### **3.2 主要实验步骤**

1. 分散液制备：
   - 使用高剪切混合器（转速 11,000 rpm，时间 30 分钟）制备分散液，确保碳黑与离聚物充分混合。
2. 涂层成膜：
   - 采用刮涂法（doctor blade）将分散液涂覆于 PET 基底上，调整刀口高度以控制湿膜厚度。
3. 层状薄膜表征：
   - **SEM 分析：** 用扫描电子显微镜观察涂层表面和裂纹形态。
   - **孔隙率测量：** 使用汞压入法和密度计算确定孔隙率。
   - **裂纹覆盖率：** 通过图像分析计算裂纹面积与总表面积的比例。
   - **机械测试：** 使用悬臂梁法测量干燥应力和裂纹应力。

------

### **4. 实验结果与分析**

#### **4.1 分散液性能**

- **粒径变化：**
   离聚物的加入通过吸附在碳黑表面，显著降低了聚集体的粒径，CB2 的效果更明显（CB1：8.0 µm → 6.5 µm，CB2：9.5 µm → 5.8 µm）。
- **粘度变化：**
   随着 I/C 比例增加，低浓度下粘度先下降（因颗粒稳定性增强），高浓度时粘度上升（因离聚物间相互作用增强）。CB2 的粘度显著高于 CB1，因为其分枝结构更复杂。

#### **4.2 涂层薄膜特性**

- 厚度与孔隙率：
  - CB1 薄膜更致密，层厚较薄，孔隙率低（约 25-30%）。
  - CB2 薄膜较厚，孔隙率高（约 40-50%），但添加离聚物后孔隙率逐渐下降（填充作用）。
- 裂纹行为：
  - 裂纹随涂层厚度增加而显著增多。
  - CB2 薄膜的临界涂覆厚度（CCT）更大，意味着其在更厚的涂层下才能形成裂纹，这是因为其较大的孔径导致较低的毛细压力（capillary pressure）。

#### **4.3 理论解释**

- 毛细压力与裂纹应力：
  - 毛细压力公式 pcap=2γLcos⁡θrpp_{\text{cap}} = \frac{2\gamma_L \cos \theta}{r_p} 表明，孔径越小，毛细压力越大。CB2 的孔径较大，毛细压力较低，因此裂纹减少。
  - 离聚物的柔性降低了干燥应力，有助于缓解裂纹生成。
- 裂纹的临界应力：
  - 基于 Griffith 理论，裂纹应力 σc=2Eγπlflaw\sigma_c = \sqrt{\frac{2E\gamma}{\pi l_{\text{flaw}}}}。CB2 的分枝结构导致更高的柔性，从而提高了裂纹应力阈值。

------

### **5. 结论与应用**

1. **材料优化：**
   - 添加离聚物显著改善了薄膜的机械性能和结构完整性。
   - 高分枝碳黑（CB2）在裂纹抑制方面优于低分枝碳黑（CB1）。
   - 离聚物与碳黑的比例需要优化，I/C 比例过高会导致分散液稳定性下降。
2. **对燃料电池电极的启示：**
   - 减少裂纹和优化孔隙率可提高燃料电池电极的导电性和气体传输效率。
   - 选择适当的碳黑结构和离聚物用量是制造高性能电极的重要策略。

------

# 图片

 展示了 **CB1 和 CB2 碳黑分散液的粒径分布（Particle Size Distribution, PSD）**，横轴为粒径（μm），纵轴为累计体积分布（%）。以下是对图1的详细解析：

### **图1 炭黑的粒径分布**

------

#### **1. 图中信息概述**

- **左图：** CB1 碳黑的粒径分布。
- **右图：** CB2 碳黑的粒径分布。
- 每张图显示了不同 I/C 比例（离聚物对碳黑的质量比）的分布曲线，I/C 比例包括 0（无离聚物）、0.2、0.5、1.0。

------

#### **2. 观察到的趋势**

1. **总体趋势：**
   - 离聚物的加入对粒径分布有显著影响。随着 I/C 比例的增加，粒径逐渐减小。
   - CB2 的粒径普遍大于 CB1，这是因为 CB2 的分枝结构更复杂，颗粒聚集体体积更大。
2. **无离聚物时 (I/C = 0)：**
   - CB1 的中位粒径（x50,3）约为 8.0 μm，CB2 的中位粒径约为 9.5 μm。CB2 的曲线偏右，说明粒径较大。
   - 两者的粒径分布宽度较宽，表明聚集体粒径存在较大的多样性。
3. **加入离聚物后：**
   - 低 I/C 比例 (I/C = 0.2)：
     - 粒径显著减小，CB1 的 x50,3 降至约 6.5 μm，CB2 降至约 5.8 μm。
     - 这一趋势表明离聚物通过吸附在碳黑表面，稳定了颗粒并减少了聚集体的尺寸。
   - 高 I/C 比例 (I/C = 1.0)：
     - 粒径进一步减小，但减小幅度不如低 I/C 比例明显。此时，离聚物可能已达到饱和吸附状态，进一步添加对粒径分布的影响有限。
4. **CB2 的特殊行为：**
   - 在 I/C = 0.2 时，曲线显示更显著的粒径减少，并且分布变得更窄（即颗粒更加均匀）。这与 CB2 高表面积有关，允许更多离聚物吸附，从而显著稳定颗粒。

------

#### **3. 关键分析与结论**

- **离聚物的作用：**
  - 离聚物通过吸附在碳黑颗粒表面，增加了颗粒的胶体稳定性，从而抑制了颗粒聚集，使粒径减小。
  - 对于 CB2，由于其分枝结构提供了更大的比表面积，吸附效果更强，粒径分布变化更加显著。
- **CB1 和 CB2 的对比：**
  - CB1 颗粒的初始聚集体较小，加入离聚物后，粒径的变化幅度有限。
  - CB2 更倾向于形成大颗粒聚集体，因此离聚物对其稳定效果更显著，粒径变化也更大。
- **实际意义：**
  - 粒径的减小有助于形成更加致密的涂层，同时减少干燥过程中的裂纹。
  - CB2 在高 I/C 比例下的分布更均匀，适合需要高孔隙率的涂层应用。

------

### **图2：流变曲线（Flow Curves）**

#### **1. 图片内容**

- **左图：** CB1 碳黑悬浮液的流变曲线。
- **右图：** CB2 碳黑悬浮液的流变曲线。
- 横轴为剪切速率（Shear rate，γ˙\dot{\gamma}，单位：s−1\text{s}^{-1}），纵轴为剪切应力（Shear stress，τ\tau，单位：Pa）。
- 每条曲线表示不同的离聚物质量比（I/C）。

#### **2. 观察到的趋势**

- 所有悬浮液表现出 **剪切稀化特性**（Shear Thinning），即随着剪切速率增加，剪切应力的增长速率逐渐减小。
- CB1 与 CB2 对比：
  - CB2 的整体剪切应力显著高于 CB1，这是由于 CB2 的分枝结构更复杂，颗粒间相互作用更强。
- 离聚物的影响：
  - 在低 I/C 比例（如 0.2）下，粘度明显下降，这是因为离聚物的吸附作用减少了颗粒间的聚集效应。
  - 当 I/C 比例进一步增加（如 1.0）时，剪切应力再次上升，可能是离聚物间的相互作用增强。

#### **3. 如何生成**

- **实验方法：** 使用流变仪（Anton Paar MCR 302），通过控制剪切速率从低到高（0.01 至 1000 s−1\text{s}^{-1}）并测量对应的剪切应力。
- **测试条件：** 悬浮液样品在25°C下测试，使用平板（plate-plate）几何配置，间隙高度为1 mm。
- **数据处理：** 流变数据用 Ostwald-de Waele 模型拟合，提取粘度特性。

------

### **图3：流变参数与屈服应力（Yield Stress）**

#### **1. 图片内容**

- 左图：

   一致性系数（

  η\eta

  ）和流动指数（

  nn

  ）随 I/C 比例的变化。

  - η\eta：描述粘度随剪切速率变化的幅度。
  - nn：描述剪切稀化行为，n<1n<1 表示剪切稀化，n=1n=1 表示牛顿流体。

- 右图：

   屈服应力（Yield Stress，单位：Pa）随 I/C 比例的变化。

  - 屈服应力是指悬浮液发生永久形变所需的最小剪切应力。

#### **2. 观察到的趋势**

- 一致性系数（η\eta）：
  - CB1：I/C 增加时，η\eta 先略微下降（因离聚物稳定颗粒），后随 I/C 增加逐渐上升（因离聚物间作用增强）。
  - CB2：I/C = 0.2 时 η\eta 明显下降，随后上升趋势更显著，表明离聚物在 CB2 表面吸附更强烈。
- 流动指数（nn）：
  - CB2 的流动指数随 I/C 比例增加逐渐减小，表明 CB2 悬浮液的剪切稀化特性增强。
- 屈服应力（右图）：
  - CB1 和 CB2 的屈服应力均随 I/C 比例增加而上升。CB2 的屈服应力始终高于 CB1。

#### **3. 如何生成**

- **一致性系数和流动指数：**
   通过 Ostwald-de Waele 模型拟合流变数据，计算相关参数。模型公式为： τ=ηγ˙n\tau = \eta \dot{\gamma}^n
- **屈服应力：**
   通过振荡实验（oscillation experiments）测定，即施加小幅振荡剪切力，找到开始产生不可逆形变的剪切应力。

------

### **图4：沉降稳定性分析（Relative Sedimentation Time, RST）**

#### **1. 图片内容**

- 横轴为 I/C 比例，纵轴为相对沉降时间（Relative Sedimentation Time, RST）。
- 展示了 CB1 和 CB2 悬浮液的沉降稳定性随离聚物浓度的变化。

#### **2. 观察到的趋势**

- I/C = 0：
  - CB2 的 RST 明显高于 CB1，表明其沉降速度更慢。这可能与 CB2 的分枝结构导致更高的摩擦因子和更强的网络效应有关。
- 低 I/C 比例（如 0.2）：
  - CB1 和 CB2 的 RST 显著增加，表明离聚物吸附在碳黑表面后稳定了颗粒，减缓了沉降。
- 高 I/C 比例（如 1.0）：
  - RST 略有下降，可能是由于离聚物的过量导致“桥接絮凝”或“耗尽絮凝”效应，形成更大颗粒聚集体，加速沉降。

#### **3. 如何生成**

- **实验方法：** 使用多样品分析离心仪（LUMiSizer），通过高转速（2064 rpm，相当于 1500 × g）的离心力加速悬浮液沉降，记录传输光强的变化。
- 数据处理：
  - 测量传输率随时间的变化曲线，并用增长函数拟合： T=T0+(Tend−T0)[1+(t50tsed)f]−1T = T_0 + (T_{\text{end}} - T_0) \left[1 + \left(\frac{t_{50}}{t_{\text{sed}}}\right)^f\right]^{-1}
  - 计算沉降时间 t50，并用公式归一化，得到 RST 值。RST 表征了样品的沉降稳定性。

------

### **综合分析**

1. **流变行为的意义：**
   - 粘度和剪切稀化特性反映了悬浮液的内部结构。CB2 更高的粘度表明其分枝碳黑网络更强，适合需要高孔隙率的电极应用。
   - 离聚物的加入在低浓度时有助于稳定颗粒，但高浓度可能引发絮凝，影响悬浮液性能。
2. **沉降稳定性的重要性：**
   - 高 RST 值意味着更好的悬浮稳定性，有助于形成均匀的涂层。
   - CB2 的网络效应使其在无离聚物时稳定性更高，但过多的离聚物会降低稳定性。
3. **实验数据的可靠性：**
   - 流变曲线、振荡实验与沉降分析相互印证，揭示了离聚物浓度对悬浮液性能的多重影响。

------



### **图5 解析：悬浮液内部结构模型（Model Representation of Suspension Structure）**

图5 是一张示意图，用于直观说明 **CB1 和 CB2 碳黑悬浮液在不同离聚物（I/C）比例下的内部结构变化**。图中展示了两种碳黑颗粒的分支形态、离聚物吸附行为及其对颗粒聚集和稳定性的影响。

------

### **1. 图片内容**

- **两种碳黑类型：**
  - **CB1：** 低分枝结构，颗粒聚集体的形状更简单，颗粒间的接触较少。
  - **CB2：** 高分枝结构，颗粒更复杂，分支形成链状或网状结构，颗粒间的接触点更多。
- **I/C 比例的影响：**
  - I/C = 0（无离聚物）：
    - CB1：颗粒以松散的方式聚集，稳定性差，沉降速度快。
    - CB2：颗粒间通过分枝相互连接，形成较强的三维网络结构，沉降较慢，但粘度较高。
  - I/C = 低（如 0.2）：
    - 离聚物吸附在碳黑表面，增强了颗粒的稳定性并减少了聚集体尺寸。
    - CB2 的吸附效果更显著，因为其高表面积提供了更多吸附位点。
  - I/C = 高（如 1.0）：
    - 离聚物吸附达到饱和，剩余的自由离聚物可能导致絮凝现象（桥接絮凝或耗尽絮凝），导致颗粒重新聚集，聚集体尺寸增加，悬浮液稳定性降低。

------

### **2. 观察到的趋势**

1. **CB1 的行为：**
   - I/C = 0 时，颗粒间以弱的相互作用聚集，颗粒尺寸较大，但易于沉降。
   - I/C 比例增加后，颗粒稳定性提高，粒径显著减小。自由离聚物较多时，可能发生絮凝效应。
2. **CB2 的行为：**
   - CB2 的初始聚集体更大，但分支网络导致较高的内聚力和稳定性。
   - 添加离聚物后，颗粒间的相互作用被削弱，形成更小的聚集体。离聚物的稳定作用在低 I/C 比例下更显著。
   - 高 I/C 比例时，自由离聚物过多，可能导致颗粒之间发生桥接絮凝，形成更大的聚集体。

------

### **3. 如何生成图5**

#### **实验依据**

图5 是一个概念性模型，并非直接实验图像，而是基于以下实验数据总结得出的：

1. **粒径分布（见图1）：**
    显示了离聚物吸附如何减少颗粒尺寸，尤其是高表面积的 CB2 颗粒表现出显著的粒径减小。
2. **流变曲线（见图2）：**
    剪切稀化行为反映了离聚物对悬浮液内部结构的破坏与重构过程。
3. **沉降稳定性（见图4）：**
    不同 I/C 比例下 RST 值的变化直接揭示了离聚物对颗粒稳定性的影响。
4. 理论模型：
   - 离聚物吸附规律使用朗缪尔吸附等温线（Langmuir adsorption isotherm）拟合。CB2 的吸附量大于 CB1，这表明其需要更多离聚物来达到稳定状态。
   - 高离聚物浓度下的絮凝效应（如桥接絮凝、耗尽絮凝）通过理论推导和文献支持。

------

### **4. 分析与意义**

1. **离聚物的吸附作用：**
   - 低 I/C 比例时，离聚物通过吸附减少颗粒聚集，降低了粒径和粘度，并显著提高了悬浮液稳定性。
   - CB2 因表面积更大，能吸附更多离聚物，其稳定化效果更显著。
2. **高 I/C 比例的副作用：**
   - 高浓度离聚物可能引发颗粒的絮凝，导致颗粒尺寸重新增大，悬浮液粘度增加且稳定性降低。
3. **CB1 与 CB2 的对比：**
   - CB1 的低分枝结构使其在低浓度离聚物条件下即可获得较好的稳定性。
   - CB2 需要更高的离聚物浓度来打破分枝网络的强内聚性，同时也更容易在高浓度下发生絮凝。
4. **实际应用：**
   - 图5 提供了悬浮液内部结构的直观模型，为调整离聚物含量优化涂层性能提供了参考。
   - 设计涂层时，应根据碳黑的分枝结构和表面积选择适当的离聚物浓度，平衡颗粒稳定性与悬浮液粘度。

------



以下是对论文中的 **图6、图7、图8、图9 和图10** 的详细解析，包括图片内容、结果趋势、以及实验如何生成的分析。

------

### **图6：层厚与刮刀间隙的关系（Layer Thickness vs. Gap Height）**

#### **1. 图片内容**

- **左图：** CB1 悬浮液涂层厚度随刮刀间隙变化的趋势。
- **右图：** CB2 悬浮液涂层厚度随刮刀间隙变化的趋势。
- 横轴为刮刀间隙（Gap Height，单位：μm），纵轴为干燥后涂层的厚度（Layer Thickness，单位：μm）。
- 不同曲线表示离聚物 I/C 比例的变化（0、0.2、0.5、1.0）。

#### **2. 观察到的趋势**

- **刮刀间隙的影响：**
   刮刀间隙越大，涂层厚度越厚，这一趋势在所有 I/C 比例下均一致。
- 离聚物的影响：
  - 随 I/C 比例增加，涂层厚度略有减小，尤其在 CB2 中更为显著。
  - CB1 的涂层厚度始终低于 CB2，这是因为 CB1 的颗粒更容易紧密堆积，导致形成的薄膜更致密。

#### **3. 如何生成**

- **实验方法：** 使用刮涂法（Doctor Blade Coating）将悬浮液涂覆在 PET 基底上，调整刮刀间隙来控制湿膜厚度，干燥后测量干膜厚度。
- **测量方法：** 使用游标卡尺或显微测量仪直接测定干膜的厚度。

------

### **图7：相对层厚与孔隙率分析（Relative Layer Thickness and Porosity）**

#### **1. 图片内容**

- **左图：** 相对干膜厚度（干膜厚度/刮刀间隙）随离聚物 I/C 比例变化的趋势。
- **右图：** 层状薄膜的孔隙率（Porosity）随 I/C 比例变化的趋势。

#### **2. 观察到的趋势**

- 左图：
  - 随着 I/C 比例增加，相对干膜厚度逐渐减小，表明离聚物的加入使颗粒堆积更加紧密。
  - CB2 的相对干膜厚度高于 CB1，因其分枝结构导致颗粒间存在更多空隙。
- 右图：
  - 孔隙率随 I/C 比例增加逐渐减小，说明离聚物填充了颗粒间的孔隙。
  - CB2 的孔隙率始终高于 CB1，这是由于其更高的分枝度导致更多孔隙。

#### **3. 如何生成**

- **相对层厚计算：** Relative Thickness=Dry Layer ThicknessGap Height\text{Relative Thickness} = \frac{\text{Dry Layer Thickness}}{\text{Gap Height}}

- 孔隙率计算：

  使用层密度与材料密度的关系：

  ϵ=1−ρlayerρmixture\epsilon = 1 - \frac{\rho_{\text{layer}}}{\rho_{\text{mixture}}}

  - 层密度通过薄膜的质量和厚度测定。
  - 材料密度通过离聚物和碳黑的比例计算。

------

### **图8：汞压入法孔隙分析（Mercury Intrusion Porosity）**

#### **1. 图片内容**

- **左图：** CB1 和 CB2 层状薄膜的总孔隙体积随 I/C 比例变化的趋势。
- **右图：** CB1 涂层不同 I/C 比例下的孔径分布（Cumulative Pore Size Distribution）。

#### **2. 观察到的趋势**

- 总孔隙体积（左图）：
  - CB2 的总孔隙体积高于 CB1，表明其更大的分枝度导致更多宏观孔隙。
  - 随 I/C 比例增加，总孔隙体积减小，说明离聚物填充了颗粒间的孔隙。
- 孔径分布（右图）：
  - 薄膜的孔径分布呈多峰特性，主要集中在 20-300 nm（宏观孔隙范围）。
  - 离聚物的加入未显著改变孔径分布，但减少了整体孔隙体积。

#### **3. 如何生成**

- **实验方法：** 使用汞压入法测量孔隙率，记录汞进入不同孔径时的体积变化。
- **数据处理：** 总孔隙体积直接由汞进入量得出，孔径分布由压力与孔径关系推导。

------

### **图9：薄膜裂纹形貌（SEM Micrographs of Cracks）**

#### **1. 图片内容**

- 展示了 CB1 和 CB2 在不同 I/C 比例（0 和 1.0）及不同涂层厚度条件下的扫描电子显微镜（SEM）图像。
- 图像清晰显示了涂层表面的裂纹形貌和分布。

#### **2. 观察到的趋势**

- 裂纹数量：
  - 涂层越厚，裂纹越多，表明厚涂层更容易在干燥过程中积累应力并导致开裂。
  - 添加离聚物显著减少了裂纹，这是因为离聚物的柔性降低了干燥应力。
- CB1 和 CB2 的差异：
  - CB2 的裂纹密度低于 CB1，因为其颗粒分枝度较高，导致孔隙更大、毛细压力更低，干燥应力较小。

#### **3. 如何生成**

- **实验方法：** 使用 SEM 对薄膜表面进行高分辨率成像，拍摄裂纹区域。
- **数据分析：** 裂纹形态通过图像处理软件进行定量评估。

------

### **图10：裂纹覆盖率随涂层厚度变化（Crack Area Coverage vs. Layer Thickness）**

#### **1. 图片内容**

- 横轴为干膜厚度（单位：μm），纵轴为裂纹覆盖率（Crack Area Coverage，单位：%）。
- 两张图分别显示 CB1 和 CB2 的裂纹覆盖率随层厚的变化趋势。

#### **2. 观察到的趋势**

- 裂纹覆盖率随涂层厚度增加而迅速上升，这与厚涂层中更大的干燥应力累积一致。
- 添加离聚物（如 I/C = 1.0）显著降低了裂纹覆盖率。
- CB2 的裂纹覆盖率始终低于 CB1，进一步证明 CB2 的较大孔隙和较低的毛细压力能有效减少干燥应力。

#### **3. 如何生成**

- **裂纹覆盖率计算：** 通过图像处理软件分析 SEM 图像，计算裂纹面积占总面积的百分比。

------

### **总结**

- **图6 至图10 的意义：** 这些图系统性地展示了离聚物对涂层厚度、孔隙率、裂纹分布的影响。
- **CB1 与 CB2 的对比：** CB1 更致密但更易开裂，CB2 孔隙率高但裂纹更少。
- **离聚物的优化作用：** 离聚物能显著降低裂纹覆盖率和孔隙率，但需要控制在合适的浓度范围内。



以下是对论文 **图11 和图12** 的详细解析，包括图片内容、结果趋势以及图像生成的实验过程分析。

------

### **图11：干燥应力与涂层厚度的关系（Drying Stress vs. Layer Thickness）**

图11展示了不同I/C比率（0和1）下，CB1和CB2两种碳黑悬浮液在干燥过程中的质量损失、层收缩和干燥应力随时间的变化。这些数据通过悬臂偏转法测定。以下是对图11的详细解析：

#### 1. **图11概述**
- **CB1和CB2**：CB1是一种较少分支的碳黑，具有较低的表面积；CB2是一种高度分支的碳黑，具有较高的表面积。
- **I/C比率**：图中展示了I/C比率为0和1时，CB1和CB2悬浮液的干燥行为。
- **测量参数**：质量损失、层收缩和干燥应力。

#### 2. **CB1 悬浮液**
- **I/C = 0**：
  - **质量损失**：干燥初期，质量损失较快，随后逐渐减缓。这表明在没有离子体的情况下，CB1层的干燥速度较快。
  - **层收缩**：层收缩在干燥初期迅速发生，随后逐渐减缓。这表明在干燥过程中，CB1层的孔隙逐渐闭合，导致层收缩。
  - **干燥应力**：干燥应力在干燥初期迅速增加，随后逐渐减缓。这表明在干燥过程中，毛细管压力导致的应力逐渐累积。

- **I/C = 1**：
  - **质量损失**：干燥初期，质量损失较慢，随后逐渐加快。这表明在有离子体的情况下，CB1层的干燥速度较慢。
  - **层收缩**：层收缩在干燥初期较缓慢，随后逐渐加快。这表明在干燥过程中，离子体的加入减缓了孔隙的闭合速度。
  - **干燥应力**：干燥应力在干燥初期较缓慢，随后逐渐增加。这表明在干燥过程中，离子体的加入减缓了毛细管压力的累积速度。

#### 3. **CB2 悬浮液**
- **I/C = 0**：
  - **质量损失**：干燥初期，质量损失较快，随后逐渐减缓。这表明在没有离子体的情况下，CB2层的干燥速度较快。
  - **层收缩**：层收缩在干燥初期迅速发生，随后逐渐减缓。这表明在干燥过程中，CB2层的孔隙逐渐闭合，导致层收缩。
  - **干燥应力**：干燥应力在干燥初期迅速增加，随后逐渐减缓。这表明在干燥过程中，毛细管压力导致的应力逐渐累积。

- **I/C = 1**：
  - **质量损失**：干燥初期，质量损失较慢，随后逐渐加快。这表明在有离子体的情况下，CB2层的干燥速度较慢。
  - **层收缩**：层收缩在干燥初期较缓慢，随后逐渐加快。这表明在干燥过程中，离子体的加入减缓了孔隙的闭合速度。
  - **干燥应力**：干燥应力在干燥初期较缓慢，随后逐渐增加。这表明在干燥过程中，离子体的加入减缓了毛细管压力的累积速度。

### 关键观察点
1. **干燥速度**：
   - **CB1**：在I/C = 0时，干燥速度快；在I/C = 1时，干燥速度较慢。这表明离子体的加入减缓了干燥速度。
   - **CB2**：在I/C = 0时，干燥速度快；在I/C = 1时，干燥速度较慢。这表明离子体的加入减缓了干燥速度。

2. **层收缩**：
   - **CB1**：在I/C = 0时，层收缩较快；在I/C = 1时，层收缩较慢。这表明离子体的加入减缓了孔隙的闭合速度。
   - **CB2**：在I/C = 0时，层收缩较快；在I/C = 1时，层收缩较慢。这表明离子体的加入减缓了孔隙的闭合速度。

3. **干燥应力**：
   - **CB1**：在I/C = 0时，干燥应力增加较快；在I/C = 1时，干燥应力增加较慢。这表明离子体的加入减缓了毛细管压力的累积速度。
   - **CB2**：在I/C = 0时，干燥应力增加较快；在I/C = 1时，干燥应力增加较慢。这表明离子体的加入减缓了毛细管压力的累积速度。

### 结论
图11清晰地展示了不同I/C比率下，CB1和CB2两种碳黑悬浮液在干燥过程中的质量损失、层收缩和干燥应力的变化。这些数据表明，离子体的加入显著影响了干燥过程中的物理行为：

- **干燥速度**：离子体的加入减缓了干燥速度，这可能是因为离子体增加了悬浮液的粘度，减缓了溶剂的蒸发速度。
- **层收缩**：离子体的加入减缓了孔隙的闭合速度，这有助于减少干燥过程中因孔隙闭合引起的裂纹。
- **干燥应力**：离子体的加入减缓了毛细管压力的累积速度，这有助于减少干燥过程中因毛细管压力引起的裂纹。

这些结果为优化质子交换膜燃料电池电极层的制备提供了重要的理论依据和技术支持。

------

### **图12：裂纹覆盖率与孔隙率的关系（Crack Area Coverage vs. Porosity）**

#### **1. 图片内容**

- 横轴：孔隙率（Porosity，单位：%）。
- 纵轴：裂纹覆盖率（Crack Area Coverage，单位：%）。
- 不同颜色或符号代表 CB1 和 CB2 在不同 I/C 比例下的结果。

#### **2. 观察到的趋势**

1. 裂纹覆盖率与孔隙率的负相关性：
   - 孔隙率越低，裂纹覆盖率越高。孔隙较少的涂层结构更致密，干燥时产生的应力难以通过孔隙释放，因此更容易形成裂纹。
   - 反之，孔隙率高的涂层更能缓解干燥应力，裂纹覆盖率显著减少。
2. 离聚物的影响：
   - I/C 比例较高的样品（如 I/C = 1.0）显示出更高的孔隙率和更低的裂纹覆盖率。这表明离聚物填充颗粒间孔隙，同时增强了薄膜的柔性，减少了裂纹形成。
3. CB1 和 CB2 的对比：
   - CB2 在相同孔隙率下裂纹覆盖率低于 CB1。CB2 的分枝结构使其形成的涂层在干燥过程中能更好地分散应力。

#### **3. 如何生成**

- **孔隙率测量：** 使用汞压入法或基于密度的计算公式测量涂层的孔隙率（详见图7）。
- **裂纹覆盖率测量：** 使用 SEM 或光学显微镜拍摄涂层表面图像，通过图像分析软件计算裂纹面积占总面积的比例。
- **数据处理：** 结合孔隙率和裂纹覆盖率的结果，绘制二者关系图。

------

**综合分析**

#### **图11 和图12 的关联性**

- 图11 展示了干燥应力如何随涂层厚度增加而升高；图12 进一步说明了干燥应力与孔隙率之间的关系，通过降低孔隙率会加剧裂纹的生成。
- 关键影响因素：
  1. **孔隙率：** 高孔隙率减少了毛细压力，缓解了干燥过程中应力的积累。
  2. **离聚物：** 离聚物通过填充孔隙和提高涂层柔性，显著降低了干燥应力和裂纹生成。
  3. **碳黑类型：** CB2 的更高孔隙率和分枝结构使其形成的涂层在抗裂纹性能上优于 CB1。

------

**实际意义**

1. **薄膜性能优化：** 图11 和图12 提供了离聚物比例、孔隙率与裂纹形成之间的定量关系，为优化薄膜涂层性能提供了理论依据。
2. 材料选择建议：
   - 在需要低裂纹覆盖率的应用中，建议使用分枝度较高的碳黑（如 CB2）并适量添加离聚物。
   - 高 I/C 比例有助于降低干燥应力并减少裂纹，但过高可能影响涂层致密性。

------

# **论文结论总结**

这篇论文研究了碳黑-离聚物分散液在燃料电池电极涂层中的行为，重点分析了不同离聚物/碳黑质量比（I/C 比例）对涂层特性（包括干燥应力、孔隙率和裂纹生成）的影响。通过实验和理论分析，论文得出了以下主要结论：

------

### **1. 离聚物的作用显著影响涂层性能**

- 低 I/C 比例：
  - 离聚物吸附在碳黑表面，增加颗粒的稳定性，减少颗粒聚集体的尺寸，改善分散液的流变性能（如降低粘度和屈服应力）。
  - 这一比例下涂层孔隙率相对较高，涂层裂纹减少。
- 高 I/C 比例：
  - 过量离聚物可能导致颗粒间桥接絮凝（bridging flocculation）或耗尽絮凝（depletion flocculation），导致颗粒重新聚集，涂层的裂纹风险可能增加。
  - 然而，高离聚物比例的柔性特性有助于降低干燥应力。

------

### **2. 碳黑类型显著影响涂层结构**

- **CB1（低分枝碳黑）：**
  - 粒径较小，形成的涂层更致密，孔隙率较低。
  - 涂层更易出现裂纹，因为干燥应力在致密涂层中更难释放。
- **CB2（高分枝碳黑）：**
  - 分枝结构提供了更大的孔隙率和更大的孔径，干燥过程中毛细压力较低，干燥应力较小。
  - CB2 涂层在相同厚度条件下比 CB1 涂层更少出现裂纹。

------

### **3. 干燥应力和裂纹行为由涂层厚度和孔隙率决定**

- 涂层厚度：
  - 随着涂层厚度增加，干燥应力升高，裂纹覆盖率迅速增加。这是因为较厚涂层中干燥过程中累积的收缩应力更高。
- 孔隙率：
  - 高孔隙率的涂层具有更大的应力释放能力，从而显著减少裂纹。
  - CB2 的较高孔隙率和更大的孔径有效降低了涂层的裂纹覆盖率。

------

### **4. 临界涂层厚度（CCT）与离聚物比例相关**

- **临界涂层厚度（CCT）：**
  - CCT 表示在裂纹覆盖率达到 1% 时的涂层厚度。
  - CB2 的 CCT 大于 CB1，这表明 CB2 涂层可以在更厚的涂层条件下保持无裂纹。
- **离聚物影响：**
  - 添加离聚物提高了 CCT，因为离聚物的柔性降低了裂纹形成的临界应力。

------

### **5. 工程应用的优化建议**

1. **材料选择：**
   - 如果需要减少裂纹覆盖率并提高涂层性能，高分枝的碳黑（如 CB2）是更优的选择。
   - 离聚物比例需在一定范围内（如 I/C = 0.5 至 0.75），以平衡分散液稳定性和涂层性能。
2. **涂层厚度控制：**
   - 为避免裂纹生成，涂层厚度应尽可能控制在临界厚度（CCT）以下。
   - 提高涂层孔隙率（如使用 CB2 或适量添加离聚物）可以有效降低裂纹风险。
3. **燃料电池电极优化：**
   - 通过调节离聚物比例和碳黑类型，能够优化电极的导电性、气体扩散性能和机械稳定性，从而提高燃料电池整体效率。

------

### **总结**

论文通过实验和理论分析，全面揭示了离聚物与碳黑质量比对薄膜性能的影响机制，为燃料电池电极涂层的材料设计与工艺优化提供了重要依据。最终结论是，适当的离聚物比例和合理的碳黑类型选择可以有效降低裂纹生成，改善涂层质量，优化燃料电池的性能。

论文中的结论确实可以通过相关公式进行量化，以下是关键结论与量化公式的对应关系及如何将它们具体化：

------

### **1. 离聚物影响的量化**

#### **粒径与分散稳定性：**

- 离聚物吸附在碳黑表面会稳定颗粒，降低粒径。吸附行为可用 

  Langmuir 等温吸附公式

   描述：

  Γ=ΓsatCKeq+C\Gamma = \frac{\Gamma_{\text{sat}} C}{K_{\text{eq}} + C}

  其中：

  - Γ\Gamma：离聚物吸附量（g/g）。
  - Γsat\Gamma_{\text{sat}}：饱和吸附量（g/g）。
  - CC：溶液中自由离聚物浓度（g/L）。
  - KeqK_{\text{eq}}：吸附平衡常数（L/g）。

**量化意义：**

- 当 Γ\Gamma 接近饱和时，分散稳定性提升，颗粒粒径减小，影响薄膜结构的致密性和裂纹行为。

------

### **2. 干燥应力的量化**

干燥应力（Drying Stress）是裂纹形成的主要驱动力，可用以下公式描述：

σdry=2γLcos⁡θrp\sigma_{\text{dry}} = \frac{2 \gamma_L \cos \theta}{r_p}

其中：

- σdry\sigma_{\text{dry}}：干燥应力（Pa）。
- γL\gamma_L：溶剂的表面张力（N/m）。
- θ\theta：固液接触角（°）。
- rpr_p：孔隙半径（m）。

**量化意义：**

- 孔隙半径 rpr_p 越小，干燥应力越大，裂纹风险越高。
- 高孔隙率涂层（如 CB2 薄膜）具有较大的孔隙半径，降低干燥应力。

------

### **3. 裂纹生成的量化**

#### **裂纹应力的临界值：**

裂纹生成的临界应力可以基于 Griffith 裂纹力学模型量化：

σc=2Eγπlflaw\sigma_c = \sqrt{\frac{2E \gamma}{\pi l_{\text{flaw}}}}

其中：

- σc\sigma_c：裂纹生成的临界应力（Pa）。
- EE：涂层的杨氏模量（Pa）。
- γ\gamma：裂纹表面能（N/m）。
- lflawl_{\text{flaw}}：缺陷长度（m）。

**量化意义：**

- 添加离聚物会降低涂层的有效杨氏模量 EE，从而增加裂纹的临界应力 σc\sigma_c，减少裂纹风险。
- CB2 的多孔性和分枝结构也会降低裂纹生成的驱动力。

------

### **4. 临界涂层厚度（CCT）的量化**

基于 Tirumkudulu 和 Russel 的涂层裂纹模型，临界涂层厚度 hCCTh_{\text{CCT}} 与裂纹应力和孔隙率相关：

σcritrp=0.1877(2rhlayer)2/3(GMϕ2γL)1/3\sigma_{\text{crit}} r_p = 0.1877 \left(\frac{2 r}{h_{\text{layer}}}\right)^{2/3} \left(\frac{GM \phi}{2 \gamma_L}\right)^{1/3}

其中：

- hCCTh_{\text{CCT}}：临界涂层厚度（m）。
- GG：颗粒剪切模量（Pa）。
- MM：颗粒配位数。
- ϕ\phi：随机堆积时的颗粒体积分数。

**量化意义：**

- hCCTh_{\text{CCT}} 与颗粒尺寸 rr、模量 GG 及孔隙率 ϕ\phi 密切相关。高孔隙率（如 CB2）和低模量（如加入离聚物后）会提高 hCCTh_{\text{CCT}}，减少裂纹。

------

### **5. 干燥应力与孔隙率的关系**

根据层密度与总材料密度的关系，可以用以下公式定量计算涂层孔隙率：

ϵ=1−ρlayerρmixture\epsilon = 1 - \frac{\rho_{\text{layer}}}{\rho_{\text{mixture}}}

其中：

- ϵ\epsilon：孔隙率（无单位）。
- ρlayer\rho_{\text{layer}}：涂层密度（kg/m³），通过层质量和厚度计算。
- ρmixture\rho_{\text{mixture}}：碳黑和离聚物的混合密度，基于体积和质量加权计算。

孔隙率影响裂纹覆盖率的关系可以通过实验拟合裂纹覆盖率与孔隙率的曲线进行量化。

------

### **6. 粘度与悬浮液稳定性的量化**

离聚物对悬浮液粘度的影响可以用 Ostwald-de Waele 模型量化：

τ=ηγ˙n\tau = \eta \dot{\gamma}^n

其中：

- τ\tau：剪切应力（Pa）。
- η\eta：一致性系数（Pa·s）。
- γ˙\dot{\gamma}：剪切速率（s⁻¹）。
- nn：流动指数，描述剪切稀化行为。

**量化意义：**

- 高离聚物浓度会增加 η\eta，降低 nn，增强剪切稀化特性，体现离聚物对颗粒稳定性的贡献。

------

### **总结**

论文的主要结论通过以下公式可量化：

1. **Langmuir 吸附公式：** 定量描述离聚物对碳黑颗粒的稳定作用。
2. **干燥应力公式：** 评估孔径对裂纹生成的贡献。
3. **Griffith 裂纹理论：** 预测裂纹临界应力与裂纹风险。
4. **Tirumkudulu 模型：** 计算临界涂层厚度（CCT）。
5. **孔隙率公式：** 定量分析涂层密度与孔隙对裂纹的影响。





论文中的公式1 是关于**毛细压力（Capillary Pressure, pcapp_{\text{cap}}）**的计算公式，揭示了孔隙半径、表面张力以及接触角对干燥过程中产生压力的影响。这是裂纹形成的关键驱动力之一。

------

# 公式

## 公式1

![image-20241125154417115](E:/Typora%20picture/image-20241125154417115.png)



## 公式2 Ostwald/de Waele 功率定律

$$
τ=K 
γ
˙
​
  
n
$$

- **参数解释**：
  - *τ*：剪切应力（单位：Pa）
  - *γ*˙：剪切速率（单位：s−1）
  - K：一致性因子（单位：Pa·s）
  - n：流动指数（无量纲）
- **用途**：描述非牛顿流体的流变行为，用于表征悬浮液的黏度随剪切速率的变化。

## 公式 流变行为的 Ostwald-de Waele 模型

![image-20241125154437091](E:/Typora%20picture/image-20241125154437091.png)

**含义与作用：**

- 用于描述分散液的流变行为，揭示剪切应力和剪切速率的关系。
- 显示离聚物含量和碳黑分枝结构对悬浮液粘度的影响。

**参数意义：**

- τ：剪切应力。
- η：一致性系数，反映分散液的粘度。
- γ：剪切速率。
- n：流动指数，描述剪切稀化特性。

## 公式3 积分透射曲线的增长函数

![image-20241125154448003](E:/Typora%20picture/image-20241125154448003.png)
$$
- \(T\)：积分透射率（单位：%）
- \(t_{\text{sed}}\)：沉降时间（单位：s）
- \(T_0\)：离心开始时的积分透射率（单位：%）
- \(T_{\text{end}}\)：离心结束时的积分透射率（单位：%）
- \(t_{50}\)：达到 \(T_{\text{end}}\) 的 50% 时的时间（单位：s）
- \(f\)：无量纲拟合参数
$$


## 公式4 相对沉降时间

![image-20241125154454628](E:/Typora%20picture/image-20241125154454628.png)

- **参数解释**：

  - $$
    \text{RST}
    $$

    ：相对沉降时间（单位：s\(^2\)/m\(^2\))

  - $$
    t_{50}
    $$

    ：达到
    $$
    T_{\text{end}}
    $$
     的 50% 时的时间（单位：s）

  - \(p\)：颗粒密度（单位：kg/m\(^3\))

  - \(s\)：溶剂密度（单位：kg/m\(^3\))

  - \(\eta_s\)：溶剂黏度（单位：Pa·s）

- **用途**：用于评估悬浮液中颗粒的沉降速度，考虑了溶剂黏度和颗粒密度的影响。

## 公式5 颗粒在悬浮介质中沉降的行为，

![image-20241125154503547](E:/Typora%20picture/image-20241125154503547.png)
$$
V_P
$$
：颗粒的体积。

s：沉降系数，描述颗粒在重力或离心力场中的沉降速度。
$$
\rho_P
$$
：颗粒密度。
$$
\rho_S
$$
：溶液密度（悬浮介质的密度）。
$$
\eta_S
$$
：溶液黏度（动态黏度）。
$$
x_v
$$
：颗粒的体积相关参数，通常是颗粒的体积特性尺度。
$$
f_t
$$
：颗粒的真实阻力系数。
$$
f_0
$$
：颗粒的理论阻力系数（假设为理想球形）。

## 公式6  沉降系数

![image-20241125154510847](E:/Typora%20picture/image-20241125154510847.png)

#### **符号解释**

- $$
  s
  $$

  ：沉降系数（sedimentation coefficient），衡量颗粒在重力或离心力场中沉降的速度，单位为秒（s）。

- $$
  u
  $$

  ：沉降速度，即颗粒在重力或离心力作用下的线速度。

- $$
  \omega
  $$

  ：离心机的角速度，单位为弧度每秒（rad/s）。

- $$
  r_{\text{rot}}
  $$

  ：离心机转子的半径（即颗粒到旋转中心的距离），单位为米（m）。

### **物理意义**

#### 1. **沉降系数的定义**

- 沉降系数 sss 表示颗粒在离心力场中的沉降特性，反映颗粒受力后沉降速度的大小。
- 它是一个实验测定值，通常在分析颗粒特性（如质量、密度或形状）时使用。

#### 2. **公式推导背景**

该公式来源于离心沉降的运动学描述。离心力为：

F=mω2rrot,F = m\omega^2 r_{\text{rot}},F=mω2rrot,

其加速度为 ω2rrot\omega^2 r_{\text{rot}}ω2rrot。沉降速度 uuu 是平衡力场中颗粒的稳态速度，因此：

s=沉降速度加速度=uω2rrot.s = \frac{\text{沉降速度}}{\text{加速度}} = \frac{u}{\omega^2 r_{\text{rot}}}.s=加速度沉降速度=ω2rrotu.

#### 3. **实验条件**

公式表明沉降系数 sss 与颗粒沉降速度 uuu 成正比，与离心机的旋转速度 ω\omegaω 的平方和转子半径 rrotr_{\text{rot}}rrot 成反比。

## 公式7 分散稳定性（Langmuir 吸附等温线）

![image-20241125154521218](E:/Typora%20picture/image-20241125154521218.png)

**含义与作用：**

- 描述离聚物在碳黑表面的吸附行为，定量分析离聚物如何改善颗粒稳定性。

**参数意义：**

- $$
  \Gamma
  $$

  ：离聚物的吸附量。

- $$
  \Gamma_{\text{sat}}
  $$

  ：饱和吸附量。

- C：溶液中离聚物的自由浓度。

- $$
  K_{\text{eq}}
  $$

  ：吸附平衡常数。

**应用：**

- 预测不同 I/C 比例下的吸附情况，揭示离聚物对分散液粘度和涂层裂纹的影响。

## 公式8 孔隙率

![image-20241125154529855](E:/Typora%20picture/image-20241125154529855.png)

- **参数解释**：
  - ϵ*ϵ*：孔隙率（无量纲）
  - ρlayer：层密度（单位：g/cm33)
  - ρmixture：混合物密度（单位：g/cm33)
- **用途**：用于计算涂层的孔隙率，评估涂层的孔隙结构和孔隙分布

## 公式9 层密度

![image-20241125154536193](E:/Typora%20picture/image-20241125154536193.png)

- **参数解释**：
  - ρlayer*ρ*layer：层密度（单位：g/cm33)
  - Xlayer*X*layer：层的负载量（单位：g/cm22)
  - hlayer*h*layer：层厚度（单位：μm）
- **用途**：用于计算涂层的密度，评估涂层的致密程度。

## 公式10 混合物密度

![image-20241125154543014](E:/Typora%20picture/image-20241125154543014.png)

- **参数解释**：
  - ρmixture*ρ*mixture：混合物密度（单位：g/cm33)
  - mionomer*m*ionomer：离子体质量（单位：g）
  - mcarbon black*m*carbon black：碳黑质量（单位：g）
  - Vionomer*V*ionomer：离子体体积（单位：cm33)
  - Vcarbon black*V*carbon black：碳黑体积（单位：cm33)
- **用途**：用于计算悬浮液中混合物的平均密度，评估涂层的成分比例。

## 公式11 Young-Laplace 方程 毛细压力计算

![image-20241125154555047](E:/Typora%20picture/image-20241125154555047.png)

- **参数解释**：
  - pcap：毛细管压力（单位：Pa）
  - σL**：液体的表面张力（单位：N/m）
  - θSL：固液接触角（单位：°）
  - rp：孔隙半径（单位：μm）
- **用途**：描述了毛细管压力的大小，用于解释在干燥过程中，由于液体从颗粒网络中退缩而产生的毛细管力。毛细管压力与孔隙半径成反比，与表面张力成正比。

## 公式12 裂纹生成的临界应力（Griffith 模型）

![image-20241125154603623](E:/Typora%20picture/image-20241125154603623.png)

**含义与作用：**

- 用于计算裂纹生成的临界应力
  $$
  \sigma_c
  $$
  ，解释裂纹发生的条件。
- 描述裂纹表面能和缺陷长度对裂纹形成的影响。

**参数意义：**

- $$
  \sigma_c
  $$

  ：裂纹生成的临界应力。

- E：涂层材料的杨氏模量。

- $$
  \gamma
  $$

  ：裂纹表面能，表示裂纹扩展时的能量需求。

- $$
  l_{\text{flaw}}
  $$

  ：材料中的缺陷 起始裂纹的长度

## 公式13 裂纹的临界应力

![image-20241125154611815](E:/Typora%20picture/image-20241125154611815.png)
$$
σ_{crit}：裂纹的临界应力。
𝑟_p：孔隙半径。
r：颗粒半径。
ℎ_layer：涂层厚度。
G：颗粒剪切模量。
M：颗粒的无量纲配位数。
ϕ：颗粒随机密堆的无量纲体积分数。
γ_L：溶剂的表面张力。
$$
**应用：**

- 提高孔隙半径
  $$
   r_p 
  $$
  或降低颗粒剪切模量 G 可以增加 
  $$
  h_{\text{CCT}}
  $$
  ，从而允许更厚的涂层无裂纹。

## 公式14 剪切模量

![image-20241125154621092](E:/Typora%20picture/image-20241125154621092.png)

- **参数解释**：
  - *G*：剪切模量（单位：Pa）
  - *E*：杨氏模量（单位：Pa）
  - *v*：泊松比（无量纲）
- **用途**：描述了材料在剪切应力作用下的弹性行为，用于评估涂层的机械性能。

## 公式15 临界涂层厚度 CCT



![image-20241125154630372](E:/Typora%20picture/image-20241125154630372.png)

* CCT 是临界涂层厚度
* G 是材料的剪切模量
* M 是无量纲配位数
* *ϕ*rcp 是随机密堆积的无量纲体积分数。
* L*L* 是液体的表面张力。
* pcap,max*p*cap,max 是最大毛细压力。

- **CB1**：
  - 最大毛细压力 pcap,max=−551kPa
- **CB2**：
  - 最大毛细压力 pcap,max=−304kPa

### 3. 影响因素

#### 3.1 孔隙率

- **CB2** 的孔隙率较高，这意味着它的体积分数较低。孔隙率高的材料在干燥过程中会有更大的孔隙，从而导致较低的毛细压力。
- **CB1** 的孔隙率较低，因此它的体积分数较高，孔隙较小，导致较高的毛细压力。

#### 3.2 临界涂层厚度（CCT）

- **CB2** 的临界涂层厚度（CCT）较大，这意味着在相同的条件下，CB2 可以承受更厚的涂层而不产生裂纹。较大的 CCT 通常与较低的毛细压力相关。
- **CB1** 的临界涂层厚度（CCT）较小，因此在相同的条件下，CB1 更容易产生裂纹，对应的毛细压力较高。

### 4. 物理意义

- **毛细压力**：毛细压力是由于液体在孔隙中的表面张力作用而产生的压力差。孔隙越小，毛细压力越大。
- **裂纹形成**：较高的毛细压力会导致更大的干燥应力，从而增加裂纹的形成。因此，CB1 由于其较高的毛细压力，更容易产生裂纹，而 CB2 由于其较低的毛细压力，裂纹较少。

## 公式16 计算临界涂层厚度

### 参数解释

1. **CCT**：临界涂层厚度，单位为米（m）。
2. **G**：材料的剪切模量，单位为帕斯卡（Pa）。
3. **M**：无量纲配位数，通常是一个常数，表示颗粒之间的平均连接数。
4. **ϕrcp**：随机密堆积的无量纲体积分数，表示颗粒在涂层中的堆积密度。
5. **∣pcap,max∣**：最大毛细压力的绝对值，单位为帕斯卡（Pa）。





## 公式17 干燥应力



![image-20241125154638584](E:/Typora%20picture/image-20241125154638584.png)

- *d*(*t*) 是悬臂梁的弯曲位移（mm）。
- Δ*m*(*t*) 是涂层的质量损失（g）。
- g*g* 是重力加速度（9.81 m/s²）。
- L** 是基底的有效长度（mm）。
- Es 是基底的杨氏模量（Pa）。
- b 是基底的宽度（mm）。
- hs** 是基底的厚度（μm）。
- hc(t) 是涂层的厚度（μm）。
- νs 是基底的泊松比。

# 裂纹覆盖率

**我们将观察到1%裂纹区域覆盖率的层厚度定义为临界涂层厚度（CCT）。**



**胶体系统中的开裂是由涂层和基材之间的毛细管压力和粘附力的相互作用驱动的**



**到仅由刚性炭黑颗粒形成的层非常脆弱。离聚物的加入提高了该层的柔韧性和强度。**



**形成较窄孔径的较小粒径和较大的表面张力会导致毛细管压力的增加。与我们的实验设置一样，溶剂相保持不变，表面张力和接触角被认为是恒定的，只有孔径因两种炭黑类型的不同结构而变化。**



**随着悬浮液中离聚物含量的增加，即使层的孔隙率降低，层的裂纹也会减少。然而，对于CB1悬浮液，当I/C比为0.5/0.75时，观察到开裂区域覆盖率最小，而当I/C为1时，开裂再次增加。有趣的是，在I/C比为0.5和0.75时，也发现了这些层的最大孔径，而当I/C为1时，观察到较小的孔径（图8）。根据方程式（11），较大的孔半径会导致较低的毛细管应力，从而减少开裂。**



**使用软（离聚物）和硬（炭黑）颗粒的混合物来形成层。软颗粒倾向于变形，从而闭合层中的孔隙，而硬颗粒会破裂，从而释放干燥应力**



**根据颗粒的刚度（颗粒的剪切模量G），他们区分了软颗粒的应变限制情况（G小）和硬颗粒的应力限制情况（G高）。**

**计算纯炭黑层（I/C=0）的最大毛细管压力（补充材料20）。由于CB2表现出更高的孔隙率，因此体积分数更低（忽略原始炭黑材料的内部孔隙率），临界涂层厚度CCT也更大，因此计算出的最大毛细管压力更低**

**（CB1：pcap，最大=-551千帕；CB2:pcap，最大=-304 kPa）。**





如使用方程式（11）很容易得出的，形成较窄孔径的较小粒径和较大的表面张力会导致毛细管压力的增加。与我们的实验设置一样，溶剂相保持不变，表面张力和接触角被认为是恒定的，只有孔径因两种炭黑类型的不同结构而变化。预计CB2层将表现出更大的孔径，因为它们的填料更松散，这会导致干燥 过 程 中 毛 细 管 压 力 降 低 ， 从 而 减 少如方程式（12）所示，较低的杨氏模量直接导致开裂应力的降低。格里菲斯准则适用于线弹性材料；然而，对于弹塑性物质，在考虑断裂力学时必须考虑塑性。Tirumkudulu和Russel（2005）使用格里菲斯准则来平衡乳胶分散体在开裂过程中的弹性能释放和表面能增加，以预测临界开裂应力*σ*crit（单位为Pa）和所得层的开裂间距，方程式（13）。裂缝。

## 临界厚度

表四列出了不同离子交换树脂与碳黑重量比（I/C 比例）下，CB1 和 CB2 涂层的临界涂层厚度（CCT）。临界涂层厚度（CCT）是指涂层在特定条件下开始出现裂纹的最小厚度。通过这张表格，可以了解不同 I/C 比例对涂层裂纹形成的影响。以下是对表四的详细解析：

### 表四：不同 I/C 比例下 CB1 和 CB2 涂层的临界涂层厚度（CCT）

| I/C 比例 | CCT (μm) CB1 | CCT (μm) CB2 |
| -------- | ------------ | ------------ |
| 0        | 10.2         | 19.3         |
| 0.2      | 11.4         | 23.8         |
| 0.35     | 14.0         | -            |
| 0.5      | 19.7         | 24.5         |
| 0.75     | >19.3        | -            |
| 1.0      | 13.7         | >32.5        |

### 解析

1. **I/C 比例为 0**：
   - **CB1**：CCT = 10.2 μm
   - **CB2**：CCT = 19.3 μm
   - **解释**：在没有离子交换树脂的情况下，CB2 的临界涂层厚度大于 CB1，说明 CB2 涂层在较厚的情况下仍能保持较低的裂纹覆盖率。

2. **I/C 比例为 0.2**：
   - **CB1**：CCT = 11.4 μm
   - **CB2**：CCT = 23.8 μm
   - **解释**：添加少量离子交换树脂（I/C = 0.2）后，两种涂层的临界涂层厚度都有所增加，尤其是 CB2，CCT 显著增加。

3. **I/C 比例为 0.35**：
   - **CB1**：CCT = 14.0 μm
   - **CB2**：未提供数据
   - **解释**：对于 CB1，CCT 进一步增加。CB2 的数据未提供，可能是由于实验条件或其他原因。

4. **I/C 比例为 0.5**：
   - **CB1**：CCT = 19.7 μm
   - **CB2**：CCT = 24.5 μm
   - **解释**：随着 I/C 比例的增加，两种涂层的临界涂层厚度继续增加，说明离子交换树脂的加入显著提高了涂层的抗裂纹能力。

5. **I/C 比例为 0.75**：
   - **CB1**：CCT > 19.3 μm
   - **CB2**：未提供数据
   - **解释**：对于 CB1，CCT 超过了 19.3 μm，表明在较高 I/C 比例下，涂层的抗裂纹能力进一步增强。CB2 的数据未提供。

6. **I/C 比例为 1.0**：
   - **CB1**：CCT = 13.7 μm
   - **CB2**：CCT > 32.5 μm
   - **解释**：对于 CB1，CCT 有所下降，可能是因为过高的 I/C 比例导致孔隙被填充，孔隙半径减小，毛细压力增加，裂纹形成增多。对于 CB2，CCT 超过了 32.5 μm，表明在高 I/C 比例下，CB2 涂层的抗裂纹能力显著增强。

### 总结
- **CB1**：随着 I/C 比例的增加，CCT 先增加后减少。在 I/C = 0.5 时，CCT 达到最大值 19.7 μm，但在 I/C = 1.0 时，CCT 有所下降，可能是因为过高的 I/C 比例导致孔隙被填充，毛细压力增加。
- **CB2**：随着 I/C 比例的增加，CCT 持续增加。在 I/C = 1.0 时，CCT 超过了 32.5 μm，表明 CB2 涂层在高 I/C 比例下具有更好的抗裂纹能力。

通过这张表格，可以看出离子交换树脂的添加对涂层的裂纹形成有显著影响，合理选择 I/C 比例可以有效优化涂层的性能。

- 从文本中可以提取并分析离聚物和炭黑颗粒的相关力学特性，以及它们在干燥过程中裂纹形成中的作用：

  ------

  ### **1. 离聚物的力学特性**

  离聚物在体系中起到**粘结剂**的作用，其显著较低的杨氏模量和剪切模量使其能够通过变形来缓解干燥应力，避免裂纹的产生。

  - **杨氏模量**：约为 0.6 GPa（Aquivion 850 在 25∘C时）。

  - **剪切模量**：约为 0.2 GPa，泊松比 ν=0.5（对于 Nafion）。

  - 作用

    ：

    - 离聚物的低杨氏模量使其柔性较强，在干燥过程中可以通过形变吸收干燥应力，减少薄膜的开裂风险。
    - 根据 Griffith 准则，裂纹形成与薄膜的弹性模量相关，较低的弹性模量降低了裂纹形成的驱动力。

  ------

  ### **2. 刚性炭黑颗粒的力学特性**

  炭黑颗粒表现为刚性材料，其杨氏模量和剪切模量远高于离聚物：

  - **杨氏模量**：范围为 4 GPa∼28 GPa。

  - **剪切模量**：范围为
    $$
    1.7 GPa∼11.5 GPa
    $$
    。

  - 作用

    ：

    - 炭黑颗粒提供了薄膜的刚性框架和机械支撑，但其高刚性使其在干燥过程中无法通过形变释放应力。
    - 高刚性导致薄膜内部应力集中，特别是在干燥收缩时，容易导致裂纹的产生。

  ------

  ### **3. 干燥应力与裂纹机制**

  在溶剂蒸发过程中，干燥应力主要由毛细压力引起：
  $$
  p_{\text{cap}} = \frac{2\gamma_L \cos\theta}{r_p}
  $$
  

  - 毛细压力与孔隙半径 rpr_p 反比。
  - 随着干燥进行，毛细压力不断累积，最终应力超过临界应力时会导致裂纹产生。

  #### **3.1 离聚物的影响**

  - 离聚物通过填充颗粒间的孔隙和增强柔韧性，可以显著降低裂纹生成的概率。
  - 当离聚物含量过高时（I/C比在 0.5 到 1.0 之间），孔隙完全被离聚物填充，导致孔隙半径减小，毛细压力增大，薄膜更容易产生裂纹。

  #### **3.2 碳黑颗粒的影响**

  - CB1：孔隙较小，毛细压力较高，薄膜更容易出现裂纹，特别是在高离聚物含量时。
  - CB2：孔隙较大，即使离聚物含量增加，孔隙仍能保持较大半径，毛细压力较低，因此裂纹覆盖率较小。

  ------

  ### **4. Griffith准则的应用**

  根据 Griffith 准则，裂纹的形成与干燥应力和材料强度的平衡相关：
  $$
  \sigma_c = \sqrt{\frac{2E\gamma_s}{\pi l_{\text{flaw}}}}
  $$
  

  - EE：杨氏模量。
  - γs\gamma_s：表面能。
  - lflawl_{\text{flaw}}：缺陷长度。

  #### 结合论文现象：

  - 对于低杨氏模量的离聚物，其能够降低整体薄膜的有效杨氏模量，从而提高薄膜的抗裂性能。
  - 在 CB1 中，由于其孔隙小和高刚性，离聚物含量的增加对裂纹减少的效果有限。
  - 在 CB2 中，大孔隙与较高柔性结合，使裂纹减少更显著。

  ------

  ### **5. 总结**

  - **离聚物的低杨氏模量（0.6 GPa0.6 \, \text{GPa}）和剪切模量（0.2 GPa0.2 \, \text{GPa}）**使其在干燥过程中通过形变释放应力，是薄膜抗裂的重要因素。

  - **炭黑颗粒的高杨氏模量（4∼28 GPa4 \sim 28 \, \text{GPa}）**虽然提供了机械强度，但限制了其应力释放能力，增加了裂纹的风险。

  - CB1 与 CB2 的比较

    ：

    - CB1 薄膜中，较小的孔隙导致裂纹更易形成。
    - CB2 薄膜中，较大的孔隙减少了毛细压力，裂纹覆盖率较低。

  如果需要更具体的公式推导或图表数据分析，请进一步说明！
